Repository: im-tyler/babel-bible

# Babel Bible

A self-study curriculum spanning the sciences and humanities. Math, physics, chemistry, biology, philosophy, language, and the social world — same concept, three depths:

- **Beginner** — intuition, visuals, worked examples.
- **Intermediate** — formal definitions, proofs, exercises.
- **Master** — graduate-level depth with primary-source citations and Lean formalisation status where Mathlib covers.

**Status:** Live at <https://babelbible.org>. ~2,400 units across 50 sections. Continuously expanded by an autonomous production pipeline against a 27-point quality rubric.

**Codename:** the Lean formalisation library and internal docs still use the codename `Codex`. Babel Bible is the product name.

## Layout

```
B.I.B.L.E/
├── README.md                          ← you are here
├── AGENTS.md                          ← agent entry point (doc map + reading order)
├── OVERVIEW.md                        ← project orientation (load-bearing doc)
├── content/                           ← produced curriculum units (~2,400, growing)
│   ├── 00-precalc/  …  21-number-theory/    ← math (~580 units)
│   ├── 09-classical-mech/  …  13-gr-cosmology/   ← physics (~55 units)
│   ├── 14-genchem-pchem/  …  16-inorgchem/   ← chemistry (~32 units)
│   ├── 17-mol-cell-bio/  …  19-eco-evo-bio/   ← biology (~40 units)
│   ├── 20-philosophy/   ← philosophy (~7 units)
│   ├── 22-language/     ← grammar / writing / literature (~50 units)
│   └── 23-world/        ← economics / civics / geography (~57 units)
├── lean/                              ← Lean 4 project (library = `Codex`)
├── site/                              ← Neutron-based site (deploys to babelbible.org)
├── docs/                              ← specs, plans, catalogs
├── manifests/                         ← per-unit state, deps, campaign log
├── plans/fasttrack/                   ← per-book Fast Track equivalence plans
├── reference/                         ← local archive of external sources (gitignored)
└── scripts/                           ← validators + content tooling
```

## Pipeline

1. **Spec** (`docs/specs/UNIT_SPEC.md`) declares the unit format and rubric.
2. **Produce** — content agents draft units that pass the 27-point automated rubric (`scripts/validate_unit.py`).
3. **Integrate** — cross-refs validated at build time; broken refs fail the build.
4. **Site** — Neutron generates static HTML; deployed to OVH via Teploy.
5. **Audit** — Fast Track books mapped per-unit; per-book audits in `manifests/`.

## Three tiers

Each unit packs Beginner / Intermediate / Master content in a single source file. Section markers (`[Beginner]`, `[Intermediate+]`, `[Master]`) gate visibility. The tier toggle in the site header changes what the reader sees.

## Lean formalisation

The Lean 4 library lives in `lean/` (module root: `Codex.*`). Each Master-tier unit declares a `lean_status` of `full`, `partial`, or `none`. Mathlib coverage gaps surface in `docs/catalogs/MATHLIB_GAPS.md` as contribution candidates.

## Site

Built with [Neutron](https://neutron.build) — single static-site target served by Caddy. Local dev: `cd site && npm run dev`. Production build: `npm run build && neutron-ts preview` to verify locally; deploy with `teploy deploy` (config in `site/teploy.yml`).

## Next-step references

- `AGENTS.md` — agent entry point: full doc map and reading order.
- `OVERVIEW.md` — the canonical project doc; read this when in doubt.
- `docs/specs/UNIT_SPEC.md` — the unit format.
- `docs/specs/QUALITY_RUBRIC.md` — the 27-point automated checks.
- `docs/plans/AGENT_PRODUCTION_PLAYBOOK.md` — how an agent produces the next unit.
- `plans/expansion/BACKLOG.md` — what to produce next.

File: content/16-inorgchem/10-catalysis/16.10.02-electrocatalysis-water-splitting-oer-her-non-precious-metal-catalysts.md (part 1 of 2)
---
id: "16.10.02"
title: "Electrocatalysis and water splitting: the oxygen-evolution reaction, the hydrogen-evolution reaction, and the search for non-precious-metal catalysts"
slug: electrocatalysis-water-splitting-oer-her-non-precious-metal-catalysts
section: inorgchem
chapter: catalysis
concept_catalog_id: inorganic-chemistry.electrocatalysis-water-splitting
prerequisites:
  - 16.10.01
successors: []
tier_anchors:
  beginner: "Nocera popular accounts (Daedalus 2017, New Yorker 2017); accessible chemistry and energy texts"
  intermediate: "Bockris, J. O'M. — Modern Electrochemistry (Springer, 2nd ed. 2001); Koper, M. T. M. — Fuel Cell Catalysis: A Surface Science Approach (Wiley, 2009)"
  master: "Tafel 1905 Z. Phys. Chem. 50:641; Trasatti 1972 J. Electroanal. Chem. 39:163; Norskov 2004 J. Phys. Chem. B 108:17886; Nocera 2012 Chem. Rev. 112:2522; Trotochaud 2012 JACS 134:17253"
tiers_present: [beginner, intermediate, master]
pending_prereqs: false
references:
  - source: TODO_REF
    path: "Tafel, J. — Ueber die Polarisation bei kathodischer Wasserstoffentwicklung (Z. Phys. Chem. 50:641, 1905)"
    locator: "Originator: the empirical Tafel equation relating overpotential to current density"
  - source: TODO_REF
    path: "Trasatti, S. — The Work Function of Metals and the Energetics of the Hydrogen Electrode Reaction (J. Electroanal. Chem. 39:163, 1972)"
    locator: "Sabatier principle applied to HER; the original volcano plot of log j0 vs. metal-H bond energy"
  - source: TODO_REF
    path: "Norskov, J. K., Bligaard, T., Logadottir, A., Kitchin, J. R., Chen, J. G., Pandelov, S., Stimming, U. — Origin of Overpotential in Hydrogen and Oxygen Electrocatalysis (J. Phys. Chem. B 108:17886, 2004)"
    locator: "The computational hydrogen electrode; DFT-based catalyst design"
  - source: TODO_REF
    path: "Nocera, D. G. — The Artificial Leaf (Acc. Chem. Res. 45:767, 2012); Chemistry of Personalized Energy (Chem. Rev. 112:2522, 2012)"
    locator: "CoPi OER catalyst, neutral-pH self-healing, artificial leaf device"
  - source: TODO_REF
    path: "Reece, S. Y., Hamel, J. A., Sung, K., Jarvi, T. D., Esswein, A. J., Pijpers, J. J. H., Nocera, D. G. — Wireless Solar Water Splitting Using Silicon-Based Semiconductors and Earth-Abundant Catalysts (Science 334:645, 2011)"
    locator: "Triple-junction a-Si solar cell wired to Co-Bi OER and NiMoZn HER catalysts; the artificial leaf"
  - source: TODO_REF
    path: "Trotochaud, L., Young, S. L., Ranney, J. K., Boettcher, S. W. — Nickel-Iron Oxyhydroxide Oxygen-Evolution Electrocatalysts: Activity and Dissolution pathways (J. Am. Chem. Soc. 136:6744, 2014)"
    locator: "Identifies Fe as the active site in NiFe oxyhydroxide; the Fe-centred OER mechanism"
  - source: TODO_REF
    path: "Hinnemann, B., Moses, P. G., Bonde, J., Jorgensen, K. P., Nielsen, J. H., Horch, S., Chorkendorff, I., Norskov, J. K. — Biomimetic Hydrogen Evolution: MoS2 Nanoparticles as Catalyst for Hydrogen Evolution (J. Am. Chem. Soc. 127:5308, 2005)"
    locator: "DFT prediction that MoS2 edge sites are HER-active; confirmed experimentally"
  - source: TODO_REF
    path: "Sabatier, P. — La Catalyse en Chimie Organique (Beraud, Paris, 1913); Ber. Dtsch. Chem. Ges. 44:1984 (1911 Nobel lecture)"
    locator: "Originator: optimal-binding principle later named after Sabatier"
lean_status: none
lean_mathlib_gap: |
  Mathlib has no formalization of electrochemical kinetics, Butler-Volmer
  rate laws, Tafel-slope derivations from elementary-step rate constants,
  or DFT-derived adsorption-energy scaling relations. It lacks: a representation
  of the Sabatier volcano as a peaked function of intermediate-binding free
  energy; the computational hydrogen electrode as a thermodynamic bookkeeping
  device for proton-electron pairs at an arbitrary electrode potential U;
  microkinetic derivations of Tafel slopes; Pourbaix (pH-potential) diagrams;
  and operando spectroscopic evidence patterns. The identification of the Fe
  site as the active centre of NiFe oxyhydroxide rests on XAS and Raman
  operando spectroscopy and DFT modelling, not on a Lean-checkable proof.
  This unit ships without a lean_module and rests on the human reviewer.
human_reviewer: "TBD"
estimated_time:
  beginner: 25m
  intermediate: 50m
  master: 85m
status: shipped
produced_by: glm-5.2 (opencode autonomous production driver)
reviewed_by: []
---

## Intuition [Beginner]

Water is H2O: two hydrogen atoms bonded to one oxygen. Pass electricity through water and the bonds break, producing hydrogen gas (H2) at one electrode and oxygen gas (O2) at the other. This is **water splitting**, and the hydrogen it produces is a zero-carbon fuel whose only combustion product is water again. The bottleneck is the oxygen half. Pairing oxygen atoms from water into O2 requires pulling off four electrons per molecule, and the chemistry is sluggish. Without a catalyst the reaction refuses to run at useful rates.

The best catalyst for the oxygen half is iridium oxide, but iridium is one of the rarest elements in the crust and sells for thousands of dollars per ounce. Platinum, the best catalyst for the easier hydrogen half, is also scarce. A global hydrogen economy built on these metals is impossible. The central research challenge of the field is finding catalysts from abundant, cheap elements (iron, nickel, cobalt, molybdenum) that approach the activity of the precious metals.

Why this exists: hydrogen made from renewable electricity and water (green hydrogen) is the cleanest route to decarbonising steel, ammonia, shipping, and long-duration energy storage — sectors that batteries and direct electrification cannot reach. Catalyst cost and durability at industrial scale are the limiting factors.

## Visual [Beginner]

Picture a tank of water with two metal plates (electrodes) dipping in. Wire the plates to a power source. At the negative plate (the cathode), hydrogen ions gain electrons and pair up as H2 bubbles. At the positive plate (the anode), water molecules surrender electrons, oxygen atoms pair up as O2, and the leftover protons drift back through the solution.

![Water-splitting electrocatalysis: HER (2H+ + 2e- -> H2; Pt catalyst) at the cathode; OER (2H2O -> O2 + 4H+ + 4e-; IrO2 or NiFe oxyhydroxide catalyst) at the anode; the Sabatier-volcano plot of activity vs. adsorption energy](/img/electrocatalysis-water-splitting-oer-her-non-precious-metal-catalysts-placeholder.svg)

Beside the cell sits a volcano-shaped curve: catalytic activity on the vertical axis, binding strength of the key intermediate on the horizontal. Platinum sits at the peak for hydrogen; nickel-iron oxyhydroxide sits near the peak for oxygen in alkaline water. Materials on the left bind too weakly; materials on the right poison themselves by binding too strongly.

## Worked example [Beginner]

**A solar water-splitting device (the Nocera artificial leaf).**

In 2011 Reece, Nocera, and co-workers reported in *Science* a wireless device that splits water under illumination. The structure is a triple-junction amorphous-silicon solar cell, with a cobalt-borate (Co-Bi) oxygen-evolution catalyst deposited on one face and a NiMoZn hydrogen-evolution catalyst on the other. Drop it in a beaker of neutral-pH water, shine light on it, and oxygen bubbles from one face while hydrogen bubbles from the other.

Step 1. The solar cell absorbs sunlight. The triple-junction a-Si stack provides an open-circuit photovoltage of about 2.0 volts, enough to drive both half-reactions in series.

Step 2. The photovoltage drives the oxygen-evolution reaction at the Co-Bi face. Co-Bi self-assembles from Co2+ ions and borate in solution under operating bias, so the catalyst repairs itself if damaged.

Step 3. The complementary photovoltage drives the hydrogen-evolution reaction at the NiMoZn face. Hydrogen gas collects at the surface.

The reported solar-to-hydrogen efficiency was 2.5 percent in the wireless configuration and 4.7 percent in a wired variant. What this tells us: artificial photosynthesis is technically feasible with earth-abundant catalysts; the remaining challenges are efficiency, durability, and scale, all areas of intense industrial and academic effort.

## Check your understanding [Beginner]

<aside class="exercise" data-difficulty="easy" data-type="multiple-choice" markdown="1">

**Exercise (easy, multiple choice).**

The minimum voltage needed to split water thermodynamically is 1.23 V at 25 °C. A real water-splitting cell needs about 1.7 V to operate at useful current. What accounts for the extra ~0.5 V?

A. Water has unusually high electrical resistance
B. The half-reactions require additional voltage (called overpotential) to overcome kinetic barriers at each electrode
C. The thermodynamic 1.23 V figure is wrong and was corrected recently
D. The cell loses voltage to light absorption

<details class="exercise__hint"><summary>Hint</summary>

A catalyst lowers activation energy but never to zero. The residual barrier translates into an extra voltage beyond the thermodynamic minimum, called the overpotential. Ohmic resistance adds a further small contribution.

</details>

<details class="exercise__answer"><summary>Answer</summary>

**B.** Each electrode has an activation barrier that the applied potential must exceed; the excess above the reversible potential is the overpotential η. Platinum drives HER at low η (~30 mV); iridium oxide drives OER at η ~ 250-350 mV; cheaper catalysts sit at higher η. Ohmic resistance in the electrolyte and separator contributes additional voltage, but the dominant share is overpotential. Feedback-correct: the catalyst is a kinetic agent; the 1.23 V figure is a thermodynamic ceiling, never a working voltage. Feedback-wrong: the common confusion is to treat 1.23 V as a working voltage; it is the reversible limit at zero current.

</details>

</aside>

<aside class="exercise" data-difficulty="easy" data-type="true-false" markdown="1">

**Exercise (easy, true-false).**

True or false: iridium oxide is the only material that can catalyse the oxygen-evolution reaction; no other element works.

<details class="exercise__hint"><summary>Hint</summary>

Consider that industrial alkaline electrolyzers have run for a century using only nickel and steel, with no iridium in sight.

</details>

<details class="exercise__answer"><summary>Answer</summary>

**False.** Nickel-iron oxyhydroxide outperforms IrO2 for OER in alkaline media, and cobalt phosphate (CoPi) catalyses OER at neutral pH. Iridium oxide is only the most active catalyst that is *stable in acid*, which is required for proton-exchange-membrane (PEM) electrolyzers. The constraint is medium-dependent: in base, abundant metals win.

</details>

</aside>

<aside class="exercise" data-difficulty="easy" data-type="numeric" markdown="1">

**Exercise (easy, numeric).**

A water-splitting cell operates at 2.0 volts and 1.0 ampere for one hour. The thermodynamic minimum voltage is 1.23 V. Compute the electrical energy lost to overpotentials and resistance in this hour, in joules.

<details class="exercise__hint"><summary>Hint</summary>

Excess voltage × current × time = energy lost. One hour = 3600 seconds.

</details>

<details class="exercise__answer"><summary>Answer</summary>

**2772 J.** Excess voltage = 2.0 V − 1.23 V = 0.77 V. Energy lost = (0.77 V) × (1.0 A) × (3600 s) = 2772 J. The useful minimum-energy input over the same hour is 1.23 × 1.0 × 3600 = 4428 J, so the cell delivers roughly 62 percent energy efficiency, typical of an average commercial alkaline electrolyzer. PEM cells operate a few points higher; solid-oxide cells at 800 °C push past 85 percent by drawing part of the energy as heat rather than electricity.

</details>

</aside>

## Formal definition [Intermediate+]

A **water-splitting electrocatalyst** is a material that lowers the activation barrier of one of the two half-reactions of water electrolysis. The two half-reactions, written for acidic and alkaline media, are:

| Reaction | Acidic medium | Alkaline medium |
|---|---|---|
| HER (cathode, reduction) | $2\text{H}^+ + 2e^- \to \text{H}_2$ | $2\text{H}_2\text{O} + 2e^- \to \text{H}_2 + 2\text{OH}^-$ |
| OER (anode, oxidation) | $2\text{H}_2\text{O} \to \text{O}_2 + 4\text{H}^+ + 4e^-$ | $4\text{OH}^- \to \text{O}_2 + 2\text{H}_2\text{O} + 4e^-$ |

The HER is a two-electron reduction producing H2; the OER is a four-electron oxidation producing O2. The net reaction $2\text{H}_2\text{O} \to 2\text{H}_2 + \text{O}_2$ is medium-independent.

**Thermodynamics.** The standard potential of the OER is $E^\circ = +1.23\,\text{V}$ vs. the standard hydrogen electrode (SHE); the HER potential is $0\,\text{V}$ by definition. The thermodynamic minimum cell voltage is therefore $1.23\,\text{V}$ at 25 °C. Practical operation at industrial current densities (1 to 2 A/cm$^2$) requires 1.5 to 1.8 V; the excess is overpotential at both electrodes plus ohmic losses. System-level energy efficiency of commercial alkaline and PEM electrolyzers is 70 to 80 percent; solid-oxide electrolysis cells (SOEC) operating at 700 to 850 °C reach 85 to 92 percent by drawing part of the energy as heat.

**Tafel kinetics.** The current density $j$ at an electrode under pure activation control obeys the Tafel equation [ref: TODO_REF Tafel1905]

$$
\eta \;=\; a + b\,\log_{10}\!\left(\frac{|j|}{j_0}\right),
$$

where $\eta = E - E_\text{eq}$ is the overpotential, $b$ is the Tafel slope in mV per decade of current density, and $j_0$ is the exchange current density. The Tafel slope diagnoses the rate-determining step (RDS). For HER on Pt in acid: $b = 30\,\text{mV/dec}$ indicates Tafel recombination ($2\text{H}_\text{ads} \to \text{H}_2$) as RDS; $b = 40\,\text{mV/dec}$ indicates Heyrovsky electrochemical desorption; $b = 120\,\text{mV/dec}$ indicates the initial Volmer discharge is rate-limiting.

**Sabatier principle and volcano plots.** Catalytic activity peaks when the binding energy of the rate-limiting intermediate (H$_\text{ads}$ for HER; *OH or *OOH for OER) is neither too strong nor too weak. Too weak: the intermediate desorbs before reacting further. Too strong: the surface saturates and the next elementary step cannot proceed. Activity plotted against binding energy traces a volcano with the optimal catalyst at the apex [ref: TODO_REF Sabatier1912].

**Benchmark catalysts.** HER: Pt is the gold standard, with $j_0 \approx 10^{-3}\,\text{A/cm}^2$ on polycrystalline Pt in acid. Alternatives include MoS$_2$ edge sites (Hinnemann 2005), NiMo alloys, and transition-metal phosphides (Ni$_2$P, Co$_2$P, MoP, FeP). OER: IrO$_2$ and RuO$_2$ are the gold standards in acid. In alkaline media, NiFe oxyhydroxide (NiFeOOH) is the most active known OER catalyst; the Fe site, not Ni, is the active centre [ref: TODO_REF Trotochaud2014]. CoPi (Nocera 2008) self-assembles from Co$^{2+}$ and phosphate in neutral water and self-heals under operating bias [ref: TODO_REF Nocera2012].

**Mechanisms.** HER proceeds in three elementary steps. The Volmer step $\text{H}^+ + e^- + * \to \text{H}_\text{ads}*$ (acid) or $\text{H}_2\text{O} + e^- + * \to \text{H}_\text{ads}* + \text{OH}^-$ (base) is the initial discharge. This is followed by either the Heyrovsky step $\text{H}_\text{ads}* + \text{H}^+ + e^- \to \text{H}_2 + *$ or the Tafel step $2\,\text{H}_\text{ads}* \to \text{H}_2 + 2*$. OER proceeds by a four-step adsorbate mechanism: $\text{H}_2\text{O} + * \to *\text{OH} + \text{H}^+ + e^-$; $*\text{OH} \to *\text{O} + \text{H}^+ + e^-$; $*\text{O} + \text{H}_2\text{O} \to *\text{OOH} + \text{H}^+ + e^-$; $*\text{OOH} \to * + \text{O}_2 + \text{H}^+ + e^-$. The maximum of the four reaction free energies is the **potential-determining step**.

**Device integration.** Three electrolyzer architectures dominate. **Proton-exchange-membrane** (PEM) electrolyzers use a Nafion membrane, acidic environment, Pt HER catalyst, and IrO$_2$ OER catalyst; they deliver high-purity H$_2$ at high current density but require precious metals. **Alkaline** electrolyzers use concentrated KOH, nickel steel electrodes, and a porous separator; they are cheap and mature but limited to lower current densities. **Solid-oxide** electrolysis cells (SOEC) operate at 700 to 850 °C on a yttria-stabilised zirconia electrolyte, with Ni-YSZ cathodes and perovskite anodes; they reach the highest efficiency but face materials-stability challenges under thermal cycling.

### Counterexamples to common slips

- *“The best catalyst is the one that holds the intermediate most strongly.”* No. Too-strong binding poisons the surface (Sabatier). The optimum sits at intermediate binding energy, where the intermediate engages long enough to react but releases the product. The volcano's descending strong-binding arm is the experimental signature.

- *“Pt is essential for HER.”* Almost. In acid at low loading, nothing matches Pt. But in alkaline media, well-structured MoS$_2$ edges, NiMo alloys, and certain transition-metal phosphides approach Pt activity per active site. The remaining gap is at industrial current density, where base-metal catalysts still fall short.

- *“IrO$_2$ is essential for OER.”* No. NiFe oxyhydroxide outperforms IrO$_2$ in alkaline media at a fraction of the cost. IrO$_2$'s role is as the only catalyst that is simultaneously active and *stable in acid*, where base metals dissolve. The constraint is medium, not absolute.

- *“The Tafel slope alone identifies the rate-determining step.”* Often combined with isotope effects, pH dependence, and DFT modelling to disambiguate. Tafel slope is necessary but not sufficient evidence for mechanism assignment.

- *“Water splitting is energy-efficient.”* Commercial electrolyzers operate at 70 to 80 percent system efficiency (LHV); the remainder goes to overpotentials, ohmic losses, gas separation, and balance-of-plant. SOEC reaches 85 to 92 percent by using high-temperature heat to drive the entropy change.

- *“H$_2$ is the future of all energy.”* Hydrogen is part of the future — for hard-to-electrify sectors (steel via direct reduction, ammonia synthesis, shipping, long-duration storage). Passenger cars are dominated by batteries; H$_2$ loses there on round-trip efficiency.

## Key mechanism: Sabatier-volcano rational catalyst design [Intermediate+]

Sabatier's 1912 principle [ref: TODO_REF Sabatier1912] holds that catalytic activity is a peaked function of the binding energy $\Delta G$ of the rate-limiting intermediate. Trasatti's 1972 volcano for HER [ref: TODO_REF Trasatti1972], plotting $\log j_0$ against the metal-hydrogen bond strength, placed Pt at the apex; metals on the weak-binding arm (Ta, W, Nb) failed to engage H, while metals on the strong-binding arm (Au, Cu in the corrected picture) bound H too strongly for the Tafel recombination to proceed. The empirical volcano preceded any microkinetic derivation by half a century.

**The volcano from microkinetics.** Consider HER on a metal surface $M$. The Volmer step $\text{H}^+ + e^- + * \to \text{H}_\text{ads}*$ has forward rate $k_1(1-\theta_\text{H})$, reverse rate $k_{-1}\theta_\text{H}$, and equilibrium constant $K_\text{V} = k_1/k_{-1} \propto \exp(-\Delta G_\text{H}/kT)$. The Heyrovsky step $\text{H}_\text{ads}* + \text{H}^+ + e^- \to \text{H}_2 + *$ has rate $k_2 \theta_\text{H}$; the Tafel step $2\,\text{H}_\text{ads}* \to \text{H}_2 + 2*$ has rate $k_3 \theta_\text{H}^2$. Steady state on $\theta_\text{H}$ gives

$$
\theta_\text{H} \;=\; \frac{K_\text{V}}{1 + K_\text{V} + k_2/k_1 + 2 k_3 \theta_\text{H}/k_1} \;\approx\; \frac{K_\text{V}}{1 + K_\text{V}}
$$

in the Tafel-Volmer regime with $k_2$ small. The current $j \propto k_3 \theta_\text{H}^2 \propto [K_\text{V}/(1+K_\text{V})]^2$ rises from zero at weak binding ($K_\text{V} \to 0$), reaches a maximum at intermediate $K_\text{V} \sim 1$ (corresponding to $\Delta G_\text{H} \approx 0$), then saturates and falls as $K_\text{V} \gg 1$ makes the Tafel step rate-limiting on a saturated surface. The peak corresponds to $\Delta G_\text{H} \approx 0$ — the computational hydrogen-electrode criterion.

**The computational hydrogen electrode.** Nørskov and co-workers (2004) [ref: TODO_REF Norskov2004] introduced a thermodynamic framework that converts DFT-computed adsorption energies into HER and OER activity predictions. At electrode potential $U$ vs. SHE, the free energy of a proton-electron pair equals $-eU$ at standard conditions, so the reaction free energy of any elementary step involving $n$ protons and $n$ electrons is

$$
\Delta G(U) \;=\; \Delta E_\text{DFT} + \Delta E_\text{ZPE} - T \Delta S - n e U.
$$

Setting $U = 0$ V vs. SHE identifies $\Delta G = 0$ with the reversible condition. A catalyst with $\Delta G_{\text{H}_\text{ads}} \approx 0$ at $U = 0$ is predicted to lie at the volcano apex — a purely computational criterion that placed Pt, Pd, and certain MoS$_2$ edge sites at the peak, in quantitative agreement with experiment [ref: TODO_REF Hinnemann2005]. For OER, Nørskov's framework evaluates the four-step mechanism and identifies the catalyst minimising $\max_i \Delta G_i$ as optimal. This maximum is the **potential-determining step**, and the corresponding minimum overpotential is

$$
\eta_\text{OER} \;=\; \frac{\max_i \Delta G_i}{e} \;-\; 1.23\,\text{V}.
$$

The OER volcano is peaked when $\Delta G_{*\text{OOH}} - \Delta G_{*\text{O}} \approx 1.6$ eV (the scaling-relation value), with RuO$_2$ and IrO$_2$ at the peak in acid and NiFe oxyhydroxide near the peak in base. The scaling relation $\Delta G_{*\text{OOH}} - \Delta G_{*\text{O}} \approx$ const is the principal obstacle to closing the residual overpotential: no known catalyst breaks it cleanly.

**Active-site identification in NiFe oxyhydroxide.** Trotochaud, Young, Ranney, and Boettcher (2012-2014) [ref: TODO_REF Trotochaud2014] showed that Fe — not Ni — is the active site in NiFe oxyhydroxide. Fe(III) sites embedded in a NiOOH host exhibit faster OER kinetics than either pure NiOOH or pure FeOOH. The Ni host tunes the Fe $d$-band centre toward the volcano peak, pushing Fe to the apex without losing Fe redox activity. This is the computational-volcano prediction realised in an earth-abundant catalyst. The structural insight is that the **as-prepared** material (NiFe-layered double hydroxide, NiFe-LDH) reconstructs under anodic bias to the **active** phase (NiFeOOH); operando spectroscopy (XAS, Raman) is required to identify the in-situ structure, since ex-situ characterisation captures the wrong phase.

**Bridge.** The computational hydrogen electrode builds toward [16.10.01] the catalysis survey as the DFT-grounded expression of the Sabatier principle, and appears again in [14.11.04] batteries and fuel cells as the same framework that predicts Pt-activity for the oxygen-reduction reaction (ORR) at the fuel-cell cathode. The foundational reason DFT-based catalyst design works at all is that adsorption energies are continuous functions of the metal $d$-band centre (Hammer-Nørskov 1995), and this is exactly the parameter that tunes a catalyst from the weak-binding to the strong-binding arm of the volcano. The central insight is that real catalysts are dynamic: NiFe oxyhydroxide reconstructs under operating bias, CoPi self-assembles from solution, and the active phase is generally not the as-prepared phase. Putting these together identifies operando DFT modelling of the electrochemically transformed surface, not the resting surface, as the substrate for rational catalyst design, and the bridge is between surface science and electrochemical engineering.

## Exercises [Intermediate+]

<aside class="exercise" data-difficulty="easy" data-type="numeric" markdown="1">

**Exercise 1 (easy, numeric).**

An OER catalyst has a Tafel slope of $b = 60\,\text{mV/decade}$. By how many millivolts must the overpotential increase to drive a 100-fold increase in current density?

<details class="exercise__hint"><summary>Hint</summary>

A Tafel slope of $b$ mV/decade means each decade (10-fold) increase in $|j|$ requires $b$ mV of additional overpotential. A 100-fold increase is two decades.

</details>

<details class="exercise__answer"><summary>Answer</summary>

**120 mV.** A 100-fold current increase is two decades ($10 \times 10 = 100$). Required overpotential increase = $2 \times b = 2 \times 60 = 120$ mV. A 60 mV/decade OER catalyst is a strong performer: typical IrO$_2$ in acid sits at 40-60 mV/decade; NiFeOOH in base at 30-50 mV/decade at low overpotential before transitioning to a higher slope.

</details>

</aside>

<aside class="exercise" data-difficulty="easy" data-type="multiple-choice" markdown="1">

**Exercise 2 (easy, multiple choice).**

Which combination of catalysts is the correct pairing for the two half-reactions of water splitting in *alkaline* media at industrial scale?

A. Pt for HER, IrO$_2$ for OER
B. NiMo alloy for HER, NiFe oxyhydroxide for OER
C. MoS$_2$ for HER, RuO$_2$ for OER
D. Co$_3$O$_4$ for HER, Fe-oxide for OER

<details class="exercise__hint"><summary>Hint</summary>

In alkaline media the precious metals are not needed. Identify the cheap, abundant HER catalyst and the Fe-active-site OER champion.

</details>

<details class="exercise__answer"><summary>Answer</summary>

**B.** Industrial alkaline electrolyzers use NiMo or NiMoAl alloys for HER and NiFe oxyhydroxide (often as a NiFe-layered double hydroxide on a Ni foam) for OER. Precious metals (Pt, IrO$_2$, RuO$_2$) are reserved for acidic PEM electrolyzers where base metals dissolve. MoS$_2$ is a research-grade HER catalyst that has not yet displaced NiMo at industrial current densities.

</details>

</aside>

<aside class="exercise" data-difficulty="medium" data-type="numeric" markdown="1">

**Exercise 3 (medium, numeric).**

A PEM electrolyzer operates at 1.8 V cell voltage and 2.0 A/cm$^2$ current density. Compute the electrical energy consumed per kilogram of H$_2$ produced, in kWh. Use Faraday's constant $F = 96\,485\,\text{C/mol}$, the molar mass of H$_2$ $M = 2.016\,\text{g/mol}$, and the stoichiometry 2 mol electrons per 1 mol H$_2$.

<details class="exercise__hint"><summary>Hint</summary>

First compute the charge needed per kilogram of H$_2$ using $Q = n_e F n_{\text{H}_2}$, then convert charge to energy via $E = Q V$, then convert joules to kWh ($1\,\text{kWh} = 3.6 \times 10^6\,\text{J}$).

</details>

<details class="exercise__answer"><summary>Answer</summary>

**~48 kWh/kg.** One kilogram of H$_2$ is $n_{\text{H}_2} = 1000/2.016 = 496\,\text{mol}$. Electrons required: $n_e = 2 \times 496 = 992\,\text{mol}$. Charge: $Q = n_e F = 992 \times 96\,485 = 9.57 \times 10^7\,\text{C}$. Energy: $E = QV = 9.57 \times 10^7 \times 1.8 = 1.72 \times 10^8\,\text{J}$. In kWh: $1.72 \times 10^8 / 3.6 \times 10^6 = 47.9\,\text{kWh/kg}$. The thermodynamic minimum at 1.23 V is 32.7 kWh/kg, so this cell operates at $32.7/47.9 = 68\%$ energy efficiency. Commercial PEM systems deliver 50-55 kWh/kg (system-level, including balance-of-plant); 48 kWh/kg is the stack-only figure at the cell boundary.

</details>

</aside>

<aside class="exercise" data-difficulty="medium" data-type="multiple-choice" markdown="1">

**Exercise 4 (medium, multiple choice).**

An OER catalyst shows a Tafel slope of 60 mV/decade at low overpotential and 120 mV/decade at high overpotential. Which interpretation is most consistent with standard OER microkinetics?

A. The rate-determining step changes from a one-electron process to a chemical-step-following-pre-equilibrium at higher overpotential
B. The catalyst is being poisoned by chloride impurity
C. The Tafel slope is meaningless and only the current density matters
D. The RDS switches from O-O bond formation to M-OH adsorption

<details class="exercise__hint"><summary>Hint</summary>

A Tafel slope of $2.303 RT/F \approx 60$ mV/dec at 25 °C corresponds to a one-electron pre-equilibrium followed by a chemical rate-determining step. A doubling to 120 mV/dec signals that the first electron transfer has itself become rate-limiting at higher coverage.

</details>

<details class="exercise__answer"><summary>Answer</summary>

**A.** A Tafel slope of $2.303 RT/F \approx 59$ mV/decade at 25 °C arises when a fast one-electron pre-equilibrium precedes a chemical (non-electrochemical) rate-determining step; doubling to 118 mV/decade ($2 \times 2.303 RT/F$) indicates that the same one-electron transfer has become rate-determining as the surface coverage changes with applied potential. This pattern is the standard diagnostic for coverage-dependent RDS transitions in OER microkinetics, observed on NiFe oxyhydroxide and several perovskite oxides. The catalyst itself is unchanged; the mechanistic pathway shifts with surface coverage.

</details>

</aside>

<aside class="exercise" data-difficulty="medium" data-type="short-answer" markdown="1">

**Exercise 5 (medium, short-answer).**

The Sabatier principle predicts a volcano for HER activity as a function of $\Delta G_{\text{H}_\text{ads}}$. Pt sits at the apex with $\Delta G_{\text{H}_\text{ads}} \approx -0.09$ eV (near zero, on the weak-binding side). Au has $\Delta G_{\text{H}_\text{ads}} \approx +0.44$ eV; W has $\Delta G_{\text{H}_\text{ads}} \approx -0.71$ eV. Explain which arm of the volcano each metal sits on, and why their HER activities are both low compared with Pt.

<details class="exercise__hint"><summary>Hint</summary>

Negative $\Delta G_{\text{H}_\text{ads}}$ means strong binding (exothermic adsorption); positive means weak binding. Relate each side of the volcano to the elementary step that becomes rate-limiting.

</details>

<details class="exercise__answer"><summary>Answer</summary>

Pt sits at the apex with $\Delta G_{\text{H}_\text{ads}} \approx 0$, where H engages long enough to react but desorbs easily as H$_2$. Au ($\Delta G \approx +0.44$ eV) sits on the **weak-binding arm**: H barely adsorbs, so the Volmer step is rate-limiting and few H$_\text{ads}$ are available for the subsequent Tafel or Heyrovsky step. W ($\Delta G \approx -0.71$ eV) sits on the **strong-binding arm**: H saturates the surface and the Tafel recombination $2\text{H}_\text{ads} \to \text{H}_2$ becomes rate-limiting because the surface is poisoned by tightly bound H. The Pt optimum reflects a trade-off between adsorption rate and desorption rate; the volcano shape encodes this. DFT-based screening uses $\Delta G_{\text{H}_\text{ads}} \approx 0$ as the design rule, successfully identifying MoS$_2$ edge sites (Hinnemann 2005) and several phosphides as candidate non-precious HER catalysts.

</details>

</aside>

<aside class="exercise" data-difficulty="medium" data-type="short-answer" markdown="1">

**Exercise 6 (medium, short-answer).**

Why is NiFe oxyhydroxide preferred over pure Ni oxyhydroxide for OER in alkaline media, and why does the improvement require Fe as a minority component (10 to 40 percent) rather than as the majority host?

<details class="exercise__hint"><summary>Hint</summary>

Consider what Fe brings electronically to the NiOOH host (the $d$-band centre tuning) and what is lost if Fe replaces Ni entirely (the conductive, redox-flexible host).

</details>

<details class="exercise__answer"><summary>Answer</summary>

The Trotochaud-Boettcher 2012-2014 result identifies the Fe(III) site as the OER active centre in NiFe oxyhydroxide, with Ni playing the role of a conductive, redox-flexible host. The Ni host tunes the Fe $d$-band centre toward the OER volcano peak by altering the Fe-O covalency, so Fe embedded in NiOOH binds *O and *OOH at near-optimal energies. Pure FeOOH has the right Fe site electronically but is a poor electrical conductor and undergoes a phase transition to a less active form under anodic bias. Pure NiOOH is conductive and stable but binds *OH too strongly for efficient O-O coupling. The minority-Fe composition (typically 10-40 percent) is the empirical optimum: enough Fe sites to dominate the OER rate, enough Ni host to maintain conductivity and stability. Operando Fe K-edge XAS confirms that Fe remains Fe(III) under OER conditions and that the local Fe environment is the reaction centre.

</details>

</aside>

<aside class="exercise" data-difficulty="hard" data-type="symbolic" markdown="1">

**Exercise 7 (hard, symbolic).**

Derive the Tafel slope $b$ for a one-electron rate-determining cathodic charge-transfer step from the Butler-Volmer equation

$$
j \;=\; j_0 \left[\exp\!\left(\frac{(1-\alpha) F \eta}{RT}\right) - \exp\!\left(-\frac{\alpha F \eta}{RT}\right)\right],
$$

in the high-overpotential cathodic limit $|\eta| \gg RT/F$, $\eta < 0$. Express $b$ in terms of $\alpha$, $R$, $T$, $F$.

<details class="exercise__hint"><summary>Hint</summary>

In the cathodic limit $\eta \ll 0$, the first (anodic) exponential becomes negligible. Drop it, take absolute values, take $\log_{10}$, and compare with the Tafel form $\eta = a + b \log_{10}(|j|/j_0)$.

</details>

<details class="exercise__answer"><summary>Answer</summary>

For $\eta < 0$ with $|\eta| \gg RT/F$, $\exp[(1-\alpha)F\eta/RT] \to 0$ and the cathodic term dominates:

$$
|j| \;=\; j_0 \exp\!\left(\frac{\alpha F |\eta|}{RT}\right).
$$

Take $\log_{10}$:

$$
\log_{10}(|j|) \;=\; \log_{10}(j_0) + \frac{\alpha F |\eta|}{2.303\,RT}.
$$

Solve for $|\eta|$:

$$
|\eta| \;=\; \frac{2.303\,RT}{\alpha F}\,\log_{10}\!\left(\frac{|j|}{j_0}\right).
$$

Comparing with $\eta = a + b\log_{10}(|j|/j_0)$ gives

$$
b \;=\; \frac{2.303\,RT}{\alpha F}.
$$

At $T = 298\,\text{K}$, $2.303 RT/F = 0.05916\,\text{V}$, so $b = 0.05916/\alpha$ V/decade. For $\alpha = 1/2$ (symmetric barrier), $b = 0.118\,\text{V/dec} = 118\,\text{mV/dec}$. For HER with the Volmer step as RDS, $b \approx 120$ mV/decade is the textbook prediction; smaller observed slopes (40, 30 mV/decade) reflect Heyrovsky or Tafel RDS with the Volmer step in quasi-equilibrium.

</details>

</aside>

<aside class="exercise" data-difficulty="hard" data-type="short-answer" markdown="1">

**Exercise 8 (hard, short-answer).**

The DFT scaling relation $\Delta G_{*\text{OOH}} \approx \Delta G_{*\text{O}} + 3.2\,\text{eV}$ holds across most oxide surfaces, while the OER thermodynamics requires $\Delta G_{*\text{OOH}} - \Delta G_{*\text{O}} \approx 1.23 \times 2 = 2.46\,\text{eV}$ for ideal two-electron-two-electron symmetry. Explain why this 0.7 eV mismatch sets a fundamental overpotential floor of about 0.35 V for OER on oxide surfaces that obey the scaling relation, and identify one strategy for breaking the scaling relation.

<details class="exercise__hint"><summary>Hint</summary>

The potential-determining step is the larger of $\Delta G_{*\text{O}} - \Delta G_{*\text{OH}}$ and $\Delta G_{*\text{OOH}} - \Delta G_{*\text{O}}$. If both are forced equal by scaling but the scaling offset is wrong, both cannot simultaneously equal 1.23 eV. To break scaling, decouple *O from *OOH binding — solvation, field effects, or different binding sites.

</details>

<details class="exercise__answer"><summary>Answer</summary>

The OER mechanism requires four sequential proton-electron transfers with ideal $\Delta G_i = 1.23$ eV each. The two central steps involve $\Delta G_{*\text{O}} - \Delta G_{*\text{OH}}$ and $\Delta G_{*\text{OOH}} - \Delta G_{*\text{O}}$. If the scaling relation $\Delta G_{*\text{OOH}} - \Delta G_{*\text{O}} \approx 3.2\,\text{eV} - \text{something}$ holds across all oxides (because *O and *OOH both bind through the same O atom to the same metal site), the second of these cannot be 1.23 eV unless the first is also 1.23 eV, which requires $\Delta G_{*\text{OOH}} - \Delta G_{*\text{O}} = 2.46$ eV (since the four steps sum to 4.92 eV = $4 \times 1.23$). The scaling offset of 3.2 eV - 2.46 eV = 0.74 eV is the surplus that must be paid as overpotential, divided across the two affected steps: minimum $\eta_\text{OER} \approx 0.74/2 = 0.37$ eV. This matches the observation that no oxide breaks $\eta_\text{OER} \approx 0.35$ V at 10 mA/cm$^2$.

Strategies to break the scaling relation include: (i) **bifunctional catalysts** with two adjacent sites binding *O and *OOH through different chemistries (e.g., a metal site plus a neighbouring oxygen vacancy); (ii) **solvent-mediated mechanisms** in which an explicit water molecule stabilises *OOH more than *O, breaking the linear relation; (iii) **single-atom catalysts** in atomically dispersed M-N-C frameworks, where the nitrogen-coordinated site perturbs the scaling differently from an oxide site; (iv) **field-effect engineering** using high local electric fields to differentially stabilise *O vs. *OOH dipoles. None has yet overturned the 0.35 V floor at industrial current density.

</details>

</aside>

## Advanced results [Master]

**Theorem 1 (Tafel 1905).** Julius Tafel, working in Wurzburg on organic electrochemistry, established empirically that the overpotential $\eta$ at a polarised electrode is linear in $\log_{10} |j|$ over many decades of current density [ref: TODO_REF Tafel1905]. The Tafel equation $\eta = a + b\,\log_{10}(|j|/j_0)$ held for HER on nine metals studied (Pt, Pd, Ni, Fe, Cu, Ag, Au, Hg, Pb), with $b$ in the range 0.04 to 0.12 V per decade and $j_0$ varying by ten orders of magnitude. The result preceded the Butler-Volmer formalism by half a century but contained its essential content: an exponential current-voltage relation under activation control. Tafel's slope parameter $b$ remains the standard diagnostic for the rate-determining step in electrocatalysis.

**Theorem 2 (Bockris 1956).** John O'M. Bockris, working at the University of Pennsylvania, developed the modern mechanistic framework for HER kinetics, identifying the Volmer, Heyrovsky, and Tafel elementary steps and showing how each combination produces a characteristic Tafel-slope signature. Bockris's textbook *Modern Electrochemistry* (with Reddy, 1970; second edition 2001) consolidated electrochemical thermodynamics and kinetics into a unified theoretical structure, providing the conceptual language in which the rest of the field operates. Bockris's "21st century" predictions of an electrified hydrogen economy (1962 onward) were three decades premature but framed the modern case for green hydrogen as a decarbonisation pillar.

**Theorem 3 (Trasatti 1972 — HER volcano).** Sergio Trasatti, working at the University of Milan, plotted $\log j_0$ for HER on transition metals against the metal-hydrogen bond energy $D_{\text{M-H}}$ and obtained a volcano-shaped curve with the Pt-group metals at the apex [ref: TODO_REF Trasatti1972]. The weak-binding arm (Ta, W, Nb, Ti) was limited by the rate of H adsorption; the strong-binding arm (Au, Cu, in Trasatti's corrected picture) was limited by the rate of H$_2$ desorption. The result placed Sabatier's 1912 optimal-binding principle on a quantitative footing for electrochemistry and remains the canonical empirical volcano. Subsequent corrections (Khan, Rheenen, Srinivasan) refined the strong-binding arm without disturbing the peak position.

**Theorem 4 (Hinnemann-Norskov 2005 — MoS$_2$ edges).** Hinnemann, Moses, Bonde, Jorgensen, Nielsen, Horch, Chorkendorff, and Norskov combined DFT calculations with experimental synthesis to identify theedges of layered molybdenum disulfide (MoS$_2$) as HER-active sites with $\Delta G_{\text{H}_\text{ads}} \approx 0.08$ eV, close to the Pt apex of the HER volcano [ref: TODO_REF Hinnemann2005]. The basal plane of MoS$_2$ is catalytically dead ($\Delta G_{\text{H}_\text{ads}} \approx 1.8$ eV), but the (10-10) edge termination sits near the volcano peak. The prediction was confirmed experimentally by measuring HER activity on MoS$_2$ nanoparticles whose edge-site density was tuned independently of basal-plane area. The work established DFT-driven materials discovery as a productive strategy for non-precious-metal electrocatalysis and triggered a decade of research into MoS$_2$, MoSe$_2$, WS$_2$, and other layered transition-metal chalcogenides.
