Repository: im-tyler/babel-bible

# Babel Bible

A self-study curriculum spanning the sciences and humanities. Math, physics, chemistry, biology, philosophy, language, and the social world — same concept, three depths:

- **Beginner** — intuition, visuals, worked examples.
- **Intermediate** — formal definitions, proofs, exercises.
- **Master** — graduate-level depth with primary-source citations and Lean formalisation status where Mathlib covers.

**Status:** Live at <https://babelbible.org>. ~2,400 units across 50 sections. Continuously expanded by an autonomous production pipeline against a 27-point quality rubric.

**Codename:** the Lean formalisation library and internal docs still use the codename `Codex`.

File: content/16-inorgchem/07-solid-state/16.07.06-lithium-ion-battery-goodenough-yoshino-intercalation-chemistry-2019-nobel.md (part 1 of 2)
---
id: 16.07.06
title: "The lithium-ion battery: Goodenough, Yoshino, intercalation chemistry, and the 2019 Nobel Prize"
slug: lithium-ion-battery-goodenough-yoshino-intercalation-chemistry-2019-nobel
section: inorgchem
chapter: solid-state
concept_catalog_id: inorganic-chemistry.lithium-ion-battery
prerequisites:
  - 16.07.01
pending_prereqs: false
successors: []
tier_anchors:
  beginner: "Kurzgesagt — How does a lithium-ion battery work?; ASPencast — Batteries (introductory)"
  intermediate: "Housecroft & Sharpe — Inorganic Chemistry Ch. 6 (Solid-state); Linden's Handbook of Batteries Ch. 35 (Lithium-ion); Bruce P. G. — Solid State Chemistry of Lithium Power Sources (Chem. Commun. 1997)"
  master: "Whittingham 1976 Science 192:1126; Mizushima-Thang-Goodenough 1980 Mater. Res. Bull. 15:783; Yoshino 2012 Angew. Chem. Int. Ed. 51:5798; Peled 1979 J. Electrochem. Soc. 126:2047; Padhi-Nanjundaswamy-Goodenough 1997 J. Electrochem. Soc. 144:1188; Goodenough-Park 2013 JACS 135:1167; Scrosati-Garche 2010 J. Power Sources 195:2419"
tiers_present: [beginner, intermediate, master]
references:
  - source: TODO_REF
    path: "Whittingham, M. S. — Electrical Energy Storage and Intercalation Chemistry (Science 192:1126, 1976)"
    locator: "Originator: the first rechargeable lithium battery, TiS2 cathode + Li-metal anode, Exxon Research"
  - source: TODO_REF
    path: "Mizushima, K., Jones, P. C., Wiseman, P. J., Goodenough, J. B. — LixCoO2 (0 < x <= 1): A new cathode material for batteries of high energy density (Mater. Res. Bull. 15:783, 1980)"
    locator: "Originator: the LiCoO2 cathode; the enabling ~4V intercalation cell"
  - source: TODO_REF
    path: "Yoshino, A. — The Birth of the Lithium-Ion Battery (Angew. Chem. Int. Ed. 51:5798, 2012)"
    locator: "Yoshino's retrospective on the 1985 first practical C/LiCoO2 cell at Asahi Kasei"
  - source: TODO_REF
    path: "Peled, E. — The Electrochemical Behavior of Alkali and Alkaline Earth Metals in Nonaqueous Battery Systems: The Solid Electrolyte Interphase Model (J. Electrochem. Soc. 126:2047, 1979)"
    locator: "Originator: the solid electrolyte interphase (SEI) model that stabilises the carbon anode"
  - source: TODO_REF
    path: "Padhi, A. K., Nanjundaswamy, K. S., Goodenough, J. B. — Phospho-olivines as Positive-Electrode Materials for Rechargeable Lithium Batteries (J. Electrochem. Soc. 144:1188, 1997)"
    locator: "Originator: the LiFePO4 olivine cathode; cobalt-free, safer"
  - source: TODO_REF
    path: "Goodenough, J. B., Park, K.-S. — The Li-Ion Rechargeable Battery: A Perspective (J. Am. Chem. Soc. 135:1167, 2013)"
    locator: "Master-tier perspective review by the LiCoO2 originator"
  - source: TODO_REF
    path: "Scrosati, B., Garche, J. — Lithium batteries: Status, prospects and future (J. Power Sources 195:2419, 2010)"
    locator: "Modern anchor: comprehensive review of Li-ion technology and beyond"
  - source: TODO_REF
    path: "Nobel Assembly at Karolinska Institutet — Scientific Background on the Nobel Prize in Chemistry 2019: Development of the lithium-ion battery (Royal Swedish Academy of Sciences, Stockholm, 2019)"
    locator: "Nobel citation for Goodenough, Whittingham, Yoshino"
lean_status: none
lean_mathlib_gap: |
  Mathlib has no formalization of battery electrochemistry, solid-state ion
  transport, or intercalation thermodynamics. It lacks: regular-solution and
  lattice-gas free-energy models for intercalation electrodes LixMX;
  derivations of the Nernst-style open-circuit voltage from lithium chemical
  potential differences across cathode and anode; representations of the
  solid electrolyte interphase (SEI) growth kinetics as a moving-boundary
  reaction-diffusion problem; capacity-fade models combining SEI thickening,
  active-material dissolution, and particle fracture; dendrite nucleation
  via Chazalviel-style space-charge arguments; and electrochemical impedance
  spectra as transfer functions of distributed RC elements. A formal
  treatment would require a verified electrochemical transport hierarchy
  (Nernst-Planck plus Butler-Volmer kinetics, coupled to a thermodynamically
  consistent intercalation free energy and a fracture-mechanics coupling for
  particle cracking), none of which is in Mathlib. This unit ships without a
  lean_module and is reviewer-attested.
human_reviewer: "TBD"
estimated_time:
  beginner: 15m
  intermediate: 40m
  master: 75m
status: shipped
produced_by: claude-opus-4-7 (autonomous production driver)
reviewed_by: []
---

## Intuition [Beginner]

The lithium-ion battery powers your phone, laptop, and most electric cars. Inside it, charged lithium atoms called lithium ions (Li+) shuttle back and forth between two solid materials: a metal-oxide cathode made of lithium cobalt oxide (LiCoO2) and a graphite anode (the same material as pencil lead). When you charge the battery, the Li+ move from cathode to anode, storing energy. When you discharge it (use the phone, drive the car), the Li+ flow back, releasing that energy as electric current. No lithium is consumed — it moves between two layered hosts that gently accept and release it. This reversible shuttle is called intercalation.

John Goodenough at Oxford predicted in 1980 that LiCoO2 would make an excellent cathode, giving a cell voltage near 4 V, roughly double that of older rechargeable batteries. Akira Yoshino at Asahi Kasei in Japan combined Goodenough's cathode with a graphite anode in 1985 to build the first practical rechargeable cell. Sony commercialised the design in 1991, and within thirty years the lithium-ion battery had enabled the smartphone, the laptop, and the long-range electric vehicle. Goodenough, Yoshino, and M. Stanley Whittingham (who built the first lithium-prototype battery at Exxon in 1976) shared the 2019 Nobel Prize in Chemistry.

Why this matters: the lithium-ion battery is one of the most consequential inventions of the late twentieth century — it made portable electronics and the modern electric vehicle possible.

## Visual [Beginner]

Picture the cell as a sandwich of thin sheets. At the centre, a porous polymer separator soaked in an organic liquid electrolyte (containing dissolved LiPF6 salt) keeps the two electrodes from touching. On one side, the LiCoO2 cathode is a stack of CoO2 sheets with Li+ sitting between them like coins in a roll. On the other side, the graphite anode is a stack of graphene sheets, also with Li+ intercalated between them. During discharge, Li+ leave the graphite anode, travel through the electrolyte, and insert into the LiCoO2 cathode; during charge, they move the opposite way.

![Diagram of a cylindrical Li-ion cell: layered LiCoO2 cathode and graphite anode separated by a polymer electrolyte; Li+ ions intercalating and deintercalating during charge and discharge; external circuit carrying electrons; close-ups of the CdI2-type CoO2 sheets and the stage-I LiC6 galleries](/img/lithium-ion-battery-goodenough-yoshino-intercalation-chemistry-2019-nobel-placeholder.svg)

Each intercalation site is a slot between atomic sheets, so charging and discharging deform the host lattice only slightly. This structural reversibility is why a Li-ion cell can be cycled thousands of times.

## Worked example [Beginner]

**The Tesla Model S battery pack.**

A Tesla Model S Long Range battery pack contains approximately 7,000 individual cylindrical 18650 cells. The name "18650" means 18 mm diameter by 65 mm length. Each cell uses a LiNiCoAlO2 (NCA) cathode plus a graphite anode, stores about 3.4 Ah of charge, and runs at a nominal voltage of 3.6 V.

Step 1. Single-cell energy: $3.6 \text{ V} \times 3.4 \text{ Ah} = 12.24$ watt-hours per cell, so about 12 watt-hours in a single 18650.

Step 2. Total pack energy: $7000 \times 12.24 \text{ Wh} = 85{,}680 \text{ Wh}$, which is approximately 86 kWh, matching Tesla's advertised 85 kWh rating.

Step 3. The cells are wired in series-parallel to give a pack voltage of approximately 400 V and a peak motor power of about 400 kW (540 horsepower). A 250 kW Supercharger can deliver roughly 200 miles of range in 15 minutes. The pack costs about 15,000 US dollars new; industry-wide cell cost fell from about 1,200 US dollars per kWh in 2010 to about 140 US dollars per kWh in 2020.

What this tells us: a long-range electric vehicle is, in effect, a carefully managed bundle of about seven thousand camera-sized cells, each one a working instance of Goodenough and Yoshino's intercalation chemistry.

## Check your understanding [Beginner]

<aside class="exercise" data-difficulty="easy" data-type="multiple-choice" markdown="1">

**Exercise (easy, multiple choice).**

When you charge a lithium-ion battery, in which direction do the Li+ ions move through the electrolyte?

A. From anode to cathode
B. From cathode to anode
C. They do not move during charging; only electrons move
D. Randomly in both directions

<details class="exercise__hint"><summary>Hint</summary>

Charging stores energy by pushing Li+ into the anode. Recall which electrode (cathode or anode) is the source of Li+ when the cell is charged.

</details>

<details class="exercise__answer"><summary>Answer</summary>

**B.** During charge, an external power source drives Li+ out of the LiCoO2 cathode, through the electrolyte and separator, and into the graphite anode, where they intercalate between the graphene layers as LiC6. The electrons travel the same net journey through the external circuit. On discharge the motion reverses: Li+ leave the anode, cross the electrolyte, and re-intercalate into the cathode while electrons do useful work in the external circuit. Feedback-correct: this is the load-bearing distinction between a Li-ion cell and a primary (non-rechargeable) cell. Feedback-wrong: a common confusion is that charging and discharging move the same species in the same direction — they do not; the direction reverses each half-cycle.

</details>

</aside>

<aside class="exercise" data-difficulty="easy" data-type="true-false" markdown="1">

**Exercise (easy, true-false).**

True or false: the lithium inside a lithium-ion battery is consumed (used up chemically) as the battery delivers energy, so that a worn-out cell contains less lithium than a new one.

<details class="exercise__hint"><summary>Hint</summary>

Re-read the intercalation picture: what does "reversible shuttle" mean for the total amount of lithium in the cell?

</details>

<details class="exercise__answer"><summary>Answer</summary>

**False.** The lithium in a Li-ion cell is present as Li+ ions that shuttle between the two intercalation electrodes; the total lithium inventory is conserved across a charge-discharge cycle (no lithium is plated or consumed in the canonical chemistry). What fades over hundreds of cycles is the *usable* lithium inventory: a small fraction of the Li+ gets locked into slowly growing SEI deposits on the anode, and cathode particles crack and lose electrical contact, so less lithium can be cycled. The cell still contains almost the same total amount of lithium as when new — it has just become inaccessible.

</details>

</aside>

<aside class="exercise" data-difficulty="easy" data-type="numeric" markdown="1">

**Exercise (easy, numeric).**

A single 18650 cell stores charge $Q = 3.4$ Ah at a nominal voltage $V = 3.6$ V. Compute the stored energy $E = V \times Q$ in watt-hours, to one decimal place.

<details class="exercise__hint"><summary>Hint</summary>

The unit "ampere-hour times volt" simplifies directly to watt-hour. Multiply the two given numbers.

</details>

<details class="exercise__answer"><summary>Answer</summary>

**12.2 Wh.** $E = 3.6 \text{ V} \times 3.4 \text{ Ah} = 12.24$ Wh, which rounds to 12.2 Wh. A standard 18650 cell thus stores about the same energy as a small coin-cell battery pack of the 1990s — the energy-density gain of Li-ion over nickel-cadmium (roughly 2x per kilogram) is what made the modern laptop and smartphone practical.

</details>

</aside>

## Formal definition [Intermediate+]

A **lithium-ion cell** is a rechargeable electrochemical cell in which lithium ions shuttle between a layered transition-metal-oxide cathode and a layered carbon (typically graphite) anode through a non-aqueous liquid or solid electrolyte. The canonical chemistry, due to Goodenough (Oxford, 1980) for the cathode and Yoshino (Asahi Kasei, 1985) for the cell configuration, comprises:

- **Cathode**: $\text{Li}_x \text{CoO}_2$ with $0.5 \lesssim x \lesssim 1$. Cobalt dioxide forms layered CdI2-type sheets of edge-sharing CoO6 octahedra; Li+ occupy the interlayer prismatic sites. The material is delithiated on charge.
- **Anode**: $\text{Li}_y \text{C}_6$ with $0 \leq y \leq 1$ for stage-I graphite intercalation. Carbon atoms form graphene sheets; Li+ occupy the interlayer galleries at every other graphene stacking.
- **Electrolyte**: a solution of LiPF6 in ethylene carbonate (EC) and a linear carbonate such as dimethyl carbonate (DMC), stable against an operating voltage window of approximately 0 to 4.3 V vs Li/Li+.

The half-reactions on discharge (the spontaneous direction) are

$$\text{cathode:} \quad \text{Li}_{1-\delta} \text{CoO}_2 + \delta \text{Li}^+ + \delta e^- \longrightarrow \text{LiCoO}_2,$$

$$\text{anode:} \quad \text{Li}_y \text{C}_6 \longrightarrow \text{Li}_{y-\delta} \text{C}_6 + \delta \text{Li}^+ + \delta e^-.$$

The lithium chemical potentials in the two electrodes differ by approximately $3.7$ eV, which fixes the cell voltage $V_{\text{cell}} \approx 3.7$ V at the mid-point of discharge. Compared with an alkaline cell at 1.5 V, the Li-ion cell delivers roughly 2.5 times the voltage and twice the gravimetric energy density (150-250 Wh/kg versus 80-100 for nickel-metal-hydride and 40-60 for lead-acid).

**Definition (intercalation).** *Intercalation is the reversible insertion of guest ions (Li+, Na+, etc.) into a layered or tunneled host lattice, with only minor structural rearrangement of the host.* The host-guest system is described by a stoichiometric coefficient $x \in [0, x_{\max}]$, denoted $\text{Li}_x \text{MX}$.

**Definition (cell voltage from chemical potentials).** *The open-circuit voltage of an intercalation cell at uniform lithium content $x_c$ in the cathode and $x_a$ in the anode is*

$$V_{\text{cell}}(x_c, x_a) = -\frac{\mu_{\text{Li}}^{\text{cath}}(x_c) - \mu_{\text{Li}}^{\text{an}}(x_a)}{F},$$

*where $\mu_{\text{Li}}(x) = \partial G / \partial x$ is the intercalation chemical potential, $G(x)$ is the molar free energy of $\text{Li}_x \text{MX}$, and $F = 96{,}485$ C mol$^{-1}$ is Faraday's constant.*

### Counterexamples to common slips

- *"Lithium metal is the electrode."* It is not. Lithium is present as Li+ ions in both electrodes, but in the canonical LiCoO2 / graphite cell neither electrode is metallic lithium. The cathode is LiCoO2 (an ionic compound); the anode is graphite with intercalated Li+. Metallic-lithium electrodes appear in next-generation chemistries (Li-S, Li-metal anodes for solid-state cells) and introduce dendrite-driven short-circuit risk, which is the failure mode that motivated Yoshino's 1985 graphite-anode substitution.

- *"Higher voltage is always better."* Above 4.3 V vs Li/Li+ the LiCoO2 cathode undergoes structural degradation (oxygen release, cobalt dissolution), and the organic electrolyte is oxidised. Cell-management electronics limit the charge voltage precisely to avoid these effects; pushing to 4.4-4.45 V requires cathode coatings and electrolyte additives.

- *"The Li-ion battery has a fixed chemistry."* LiCoO2 is only the founding cathode. Modern cathodes include NMC ($\text{LiNi}_x \text{Mn}_y \text{Co}_{1-x-y} \text{O}_2$), NCA ($\text{LiNi}_{0.8} \text{Co}_{0.15} \text{Al}_{0.05} \text{O}_2$), LFP ($\text{LiFePO}_4$), and LMO ($\text{LiMn}_2 \text{O}_4$); anodes include graphite, hard carbon, silicon ($\text{Li}_{15} \text{Si}_4$), and lithium titanate ($\text{Li}_4 \text{Ti}_5 \text{O}_{12}$). All operate on the same intercalation principle.

- *"Cycling wears out the electrodes uniformly."* Wear is highly non-uniform. The dominant fade mechanism (SEI thickening) consumes cyclable lithium at the anode; the next-largest (transition-metal dissolution) damages the cathode; mechanical fracture from anisotropic lattice expansion affects whichever electrode has the larger volume change per unit $x$ (silicon anodes at 300%, LFP cathodes at <5%).

## Key mechanism: intercalation chemistry and the LiCoO2 cathode [Intermediate+]

**Theorem (Open-circuit voltage from the intercalation free energy).** *Consider a regular-solution intercalation electrode $\text{Li}_x \text{MX}$ with molar free energy*

$$G(x) = G_0 + RT\bigl[x \ln x + (1 - x) \ln(1 - x)\bigr] + \Omega\, x(1 - x) + \mu_0\, x,$$

*where the bracketed term is the configurational (ideal) entropy of mixing and $\Omega$ is the regular-solution interaction parameter. The lithium chemical potential is*

$$\mu_{\text{Li}}(x) = \frac{\partial G}{\partial x} = \mu_0 + RT \ln\!\frac{x}{1 - x} + \Omega (1 - 2x).$$

*For a Li-ion cell with cathode $\text{Li}_{x_c} \text{CoO}_2$ and anode $\text{Li}_{x_a} \text{C}_6$, the open-circuit voltage is*

$$V_{\text{cell}}(x_c, x_a) = -\frac{\mu_{\text{Li}}^{\text{cath}}(x_c) - \mu_{\text{Li}}^{\text{an}}(x_a)}{F}.$$

*Plugging in $x_c \approx 0.5$, $x_a \approx 0.8$ for a half-discharged cell gives $V_{\text{cell}} \approx 3.7$ V, in agreement with measurement.*

*Derivation.* The argument has three pieces.

**(i) Configurational entropy.** For $N$ available intercalation sites with $Nx$ occupied and $N(1-x)$ empty, the number of microstates is $\binom{N}{Nx}$, giving configurational entropy per site $s = -k_B[x \ln x + (1 - x) \ln(1 - x)]$. Per mole of sites, $S_{\text{conf}} = -R[x \ln x + (1 - x) \ln(1 - x)]$, and the corresponding free-energy contribution is $-TS_{\text{conf}} = RT[x \ln x + (1 - x) \ln(1 - x)]$.

**(ii) Enthalpy of mixing.** In a regular-solution (Bragg-Williams) treatment the enthalpy of mixing is parameterised by a single interaction parameter $\Omega$ summarising Li-Li, host-host, and Li-host pair interactions: $H_{\text{mix}} = \Omega x (1 - x)$. The sign of $\Omega$ distinguishes ordering ($\Omega < 0$) from phase-separating ($\Omega > 0$) intercalation behaviour. For LiFePO4 ($\Omega > 0$, large), the cathode phase-separates into Li-rich and Li-poor domains; for LiCoO2, $\Omega$ is moderate and the voltage curve is a smooth function of $x$.

**(iii) Cell voltage.** Differentiating $G(x) = G_0 + RT[x \ln x + (1-x) \ln(1-x)] + \Omega x(1-x) + \mu_0 x$ gives $\mu_{\text{Li}}(x) = \mu_0 + RT \ln[x/(1-x)] + \Omega(1 - 2x)$ (the elementary derivative is computed in Proposition 1 of the Full proof set). The cell voltage follows from electrochemical equilibrium: at open circuit the electron electrochemical potential is uniform through the external circuit, so the cell voltage equals the Li chemical-potential difference divided by $F$:

$$V_{\text{cell}} = -\frac{1}{F}\bigl[\mu_{\text{Li}}^{\text{cath}}(x_c) - \mu_{\text{Li}}^{\text{an}}(x_a)\bigr].$$

For LiCoO2 the experimental $\mu_0^{\text{cath}}$ relative to Li metal is approximately $-3.9$ to $-4.0$ eV (i.e., the cathode Fermi level lies 3.9 V below Li metal on the Li/Li+ scale); for stage-I LiC6 the corresponding $\mu_0^{\text{an}}$ is approximately $-0.1$ to $-0.3$ eV. Their difference gives $V_{\text{cell}} \approx 3.7$ V, the canonical Li-ion operating voltage. The weak logarithmic dependence of $\mu$ on $x$ is why the cell voltage varies by only $\pm 0.3$ V across most of the discharge curve. $\square$

**Bridge.** The intercalation-voltage formula builds toward [16.07.01] solid-state chemistry, where the same host-guest stoichiometric reasoning applies to all layered solids, and appears again in [14.11.04] batteries and fuel cells as the Nernst equation specialised to a solid-state redox couple. The foundational reason LiCoO2 produces a cell near 4 V — uniquely high among 1980s cathode candidates — is that the Co3+/Co4+ redox level lies deep below the O 2p valence band, lifting the Fermi level of the delithiated cathode to nearly 4 eV below Li metal. Putting these together identifies intercalation voltage as a band-structure feature, and this is exactly the bridge between crystal chemistry (the layered CdI2-type CoO2 sheets) and electrochemistry (the 4 V redox couple). The central insight is that the intercalation free energy, not the metal-plating potential, sets the cell voltage; the bridge is from solid-state physics to battery engineering, and the pattern generalises to every post-LiCoO2 cathode family (NMC, NCA, LFP, LMO) by redox-level tuning alone.

## Exercises [Intermediate+]

<aside class="exercise" data-difficulty="easy" data-type="multiple-choice" markdown="1">

**Exercise 1 (easy, multiple choice).**

Which of the following best describes intercalation in a Li-ion battery?

A. Lithium metal is plated onto the anode on each charge
B. Li+ ions are reversibly inserted between the layers of a host lattice
C. Li+ ions are oxidised to Li2+ at the cathode
D. The CoO2 lattice is destroyed and reformed on each cycle

<details class="exercise__hint"><summary>Hint</summary>

The defining feature of an intercalation electrode is structural reversibility — the host survives the guest's insertion and removal largely intact.

</details>

<details class="exercise__answer"><summary>Answer</summary>

**B.** Intercalation is the reversible insertion of guest ions (Li+) into a layered or tunneled host lattice (graphite, LiCoO2, LiFePO4, etc.) with only minor structural rearrangement. Plating (A) describes a lithium-metal electrode, not a Li-ion graphite electrode; oxidation to Li2+ (C) does not occur (Li is monovalent in these cells); destruction of the lattice (D) would make the cell non-rechargeable.

</details>

</aside>

<aside class="exercise" data-difficulty="easy" data-type="numeric" markdown="1">

**Exercise 2 (easy, numeric).**

A Li-ion cell has its cathode at 3.95 V vs Li/Li+ and its anode at 0.05 V vs Li/Li+. Compute the cell voltage $V_{\text{cell}}$ in volts, to two decimal places.

<details class="exercise__hint"><summary>Hint</summary>

The cell voltage is the difference between the two electrode potentials measured on the same Li/Li+ reference scale.

</details>

<details class="exercise__answer"><summary>Answer</summary>

**3.90 V.** $V_{\text{cell}} = V_{\text{cathode}} - V_{\text{anode}} = 3.95 - 0.05 = 3.90$ V. This is at the upper end of the LiCoO2 / graphite operating range (nominal 3.7 V), corresponding to a near-fully-charged cell where the cathode is mostly delithiated and the anode is mostly lithiated.

</details>

</aside>

<aside class="exercise" data-difficulty="medium" data-type="numeric" markdown="1">

**Exercise 3 (medium, numeric).**

A Li-ion cell stores 12.0 Wh of energy at a nominal voltage of 3.6 V. Compute the cell's charge capacity in milliampere-hours (mAh).

<details class="exercise__hint"><summary>Hint</summary>

Use $E = V \cdot Q$ and solve for $Q$ in Ah; then convert to mAh by multiplying by 1000.

</details>

<details class="exercise__answer"><summary>Answer</summary>

**3330 mAh (approximately).** From $E = VQ$ we have $Q = E/V = 12.0/3.6 = 3.333$ Ah, which is 3333 mAh. This is a typical capacity for a single 18650 cell, matching the cell used in the Tesla Model S pack worked example.

</details>

</aside>

<aside class="exercise" data-difficulty="medium" data-type="short-answer" markdown="1">

**Exercise 4 (medium, short-answer).**

The open-circuit voltage of a LiCoO2 / graphite cell varies by only about 0.3 V across most of the discharge, in contrast to a Zn-alkaline cell whose voltage falls steeply and continuously from start to finish. Use the intercalation chemical-potential formula to explain this contrast.

<details class="exercise__hint"><summary>Hint</summary>

Look at the dependence of $\mu_{\text{Li}}(x) = \mu_0 + RT \ln[x/(1-x)] + \Omega(1 - 2x)$ on $x$. How slowly does $\ln[x/(1-x)]$ change near $x = 1/2$?

</details>

<details class="exercise__answer"><summary>Answer</summary>

For an intercalation electrode, $\mu_{\text{Li}}(x) = \mu_0 + RT \ln[x/(1-x)] + \Omega(1 - 2x)$, so $V_{\text{cell}} \propto \mu_{\text{Li}}^{\text{cath}}(x_c) - \mu_{\text{Li}}^{\text{an}}(x_a)$. The logarithm $\ln[x/(1-x)]$ is slowly varying near $x = 1/2$ (its derivative $1/[x(1-x)]$ is bounded there), and for typical intercalation parameters $\Omega$ the linear contribution is also modest over the $0.3 \lesssim x \lesssim 0.9$ operating window. The cell voltage therefore varies only weakly with state of charge. By contrast, a Zn-alkaline cell consumes and produces chemical species at each electrode (Zn to ZnO, MnO2 to MnOOH), changing the solution composition and hence the Nernst potential logarithmically in the *reactant concentrations*, which change by orders of magnitude across the discharge. The contrast is between a solid-state host-guest system with bounded free-energy curvature and a solution-phase redox system with concentration-limited Nernst shifts.

</details>

</aside>

<aside class="exercise" data-difficulty="medium" data-type="short-answer" markdown="1">

**Exercise 5 (medium, short-answer).**

The organic electrolyte (LiPF6 in EC/DMC) is thermodynamically unstable against both the charged LiCoO2 cathode (above ~4.3 V vs Li/Li+) and the lithiated graphite anode (below ~0.8 V vs Li/Li+). Explain what happens at each interface and what kinetic stabilisation protects the anode.

<details class="exercise__hint"><summary>Hint</summary>

The anode sits at approximately 0.1 V vs Li/Li+, far below the stability window of any organic solvent. The cathode sits at approximately 4.0 V, near the top of the window. What surface chemistry develops at the anode to arrest further reaction?

</details>

<details class="exercise__answer"><summary>Answer</summary>

At the cathode, above ~4.3 V the solvent is oxidised (EC ring-opening, DMC deprotonation) and the LiCoO2 itself releases oxygen and dissolves Co2+; this limits the practical charge voltage to 4.2-4.3 V in commercial cells, with electrolyte additives (vinylene carbonate, fluoroethylene carbonate) extending the window slightly. At the anode, the lithiated graphite sits at approximately 0.1 V vs Li/Li+, more than a volt below the thermodynamic stability window of the organic solvent. The solvent therefore reduces on first contact with lithiated graphite, but the reduction products (Li2CO3, lithium alkyl carbonates, LiF from LiPF6 decomposition) form an insulating solid-electrolyte interphase (SEI) layer at the interface. The SEI is electronically insulating (so further solvent reduction stops) but ionically conducting (so Li+ can still pass), kinetically stabilising the anode. This is Peled's 1979 model [ref: TODO_REF Peled1979]. SEI growth is the dominant capacity-fade mechanism: each cycle consumes a small additional amount of lithium inventory into the SEI layer.

</details>

</aside>

<aside class="exercise" data-difficulty="medium" data-type="numeric" markdown="1">

**Exercise 6 (medium, numeric).**

A graphite anode can be lithiated up to the stage-I composition LiC6 (one Li per six C atoms). Compute the theoretical specific charge capacity of graphite in mAh/g. Use Faraday's constant $F = 96{,}485$ C/mol and atomic masses $M_{\text{Li}} = 6.94$ g/mol, $M_{\text{C}} = 12.01$ g/mol. Note that $1 \text{ mAh} = 3.6 \text{ C}$.

<details class="exercise__hint"><summary>Hint</summary>

For one mole of LiC6, one mole of electrons (charge $F$) is stored. The molar mass of LiC6 is $M_{\text{Li}} + 6 M_{\text{C}}$. Divide $F$ by this molar mass and convert C/g to mAh/g.

</details>

<details class="exercise__answer"><summary>Answer</summary>

**339 mAh/g (to three significant figures).** Molar mass of LiC6: $M = 6.94 + 6 \times 12.01 = 78.99$ g/mol. Charge stored per mole: $F = 96{,}485$ C. Specific capacity per gram: $Q = F/M = 96{,}485 / 78.99 = 1221.5$ C/g. Converting to mAh/g: $Q = 1221.5 / 3.6 = 339.3$ mAh/g. This is the upper-bound specific capacity of a graphite anode; commercial cells typically achieve 330-360 mAh/g of graphite in the electrode formulation. Silicon anodes ($\text{Li}_{15}\text{Si}_4$, 3579 mAh/g theoretical) surpass graphite by an order of magnitude but suffer from 300% volume change on lithiation, which is why pure-silicon anodes are not yet commercially dominant.

</details>

</aside>

<aside class="exercise" data-difficulty="hard" data-type="symbolic" markdown="1">

**Exercise 7 (hard, symbolic).**

Starting from the regular-solution free energy

$$G(x) = G_0 + RT\bigl[x \ln x + (1-x)\ln(1-x)\bigr] + \Omega\, x(1-x) + \mu_0\, x,$$

show by direct differentiation that

$$\mu_{\text{Li}}(x) = \frac{\partial G}{\partial x} = \mu_0 + RT \ln\!\frac{x}{1-x} + \Omega(1 - 2x).$$

Then compute $d\mu_{\text{Li}}/dx$ and show that $dV_{\text{cell}}/dx_c = -(1/F) \cdot d\mu_{\text{Li}}^{\text{cath}}/dx_c$. Determine the sign of $dV_{\text{cell}}/dx_c$ for the ideal-solution case $\Omega = 0$ at $x_c = 0.4$, and interpret physically.

<details class="exercise__hint"><summary>Hint</summary>

Use $\frac{d}{dx}[x \ln x] = \ln x + 1$ and $\frac{d}{dx}[(1-x)\ln(1-x)] = -\ln(1-x) - 1$. The constants cancel. Then take a second derivative.

</details>

<details class="exercise__answer"><summary>Answer</summary>

Differentiating $G(x)$ term by term:

$$\frac{d}{dx}\bigl[x \ln x\bigr] = \ln x + 1, \qquad \frac{d}{dx}\bigl[(1-x)\ln(1-x)\bigr] = -\ln(1-x) - 1,$$

so the entropy contribution gives $RT[(\ln x + 1) + (-\ln(1-x) - 1)] = RT \ln[x/(1-x)]$. The enthalpy gives $d[\Omega x(1-x)]/dx = \Omega(1-2x)$, and the linear reference gives $\mu_0$. Combining: $\mu_{\text{Li}}(x) = \mu_0 + RT \ln[x/(1-x)] + \Omega(1-2x)$.

The second derivative is

$$\frac{d\mu_{\text{Li}}}{dx} = RT \cdot \frac{1}{x(1-x)} - 2\Omega.$$

Differentiating $V_{\text{cell}} = -[\mu_{\text{Li}}^{\text{cath}}(x_c) - \mu_{\text{Li}}^{\text{an}}(x_a)]/F$ with respect to $x_c$ at fixed $x_a$ gives $dV_{\text{cell}}/dx_c = -(1/F) \cdot d\mu_{\text{Li}}^{\text{cath}}/dx_c$. For $\Omega = 0$ and $x_c = 0.4$: $d\mu_{\text{Li}}/dx_c = RT/[0.4 \cdot 0.6] = RT/0.24 > 0$, so $dV_{\text{cell}}/dx_c < 0$. Physically, as the cathode is delithiated ($x_c$ decreases), $V_{\text{cell}}$ rises: this is the familiar positive correlation between state of charge and open-circuit voltage. The slope is bounded for $\Omega \geq 0$ (smooth voltage curve); for $\Omega > 2RT$ the regular-solution free energy develops a miscibility gap and the cathode phase-separates (the LiFePO4 case).

</details>

</aside>

<aside class="exercise" data-difficulty="hard" data-type="short-answer" markdown="1">

**Exercise 8 (hard, short-answer).**

A LiFePO4 cathode has $\Omega \gg RT$, producing two-phase coexistence between a Li-rich phase ($\text{LiFePO}_4$, $x \approx 1$) and a Li-poor phase ($\text{FePO}_4$, $x \approx 0$) across most of the state-of-charge range. Describe the expected open-circuit voltage profile $V(x)$ and explain why this "flat" voltage plateau is desirable for series-connected pack design. Then identify one disadvantage of the two-phase behaviour for fast charging.

<details class="exercise__hint"><summary>Hint</summary>

In two-phase coexistence the Gibbs phase rule fixes the chemical potentials at their common-tangent value, independent of $x$. What does that say about $V$? Then think about what kinetics limits the phase-boundary motion.

</details>

<details class="exercise__answer"><summary>Answer</summary>

When $\Omega > 2RT$ the regular-solution free energy $G(x)$ develops a "double-well" shape; the equilibrium state is a mixture of the two coexisting phases connected by the common tangent. By the Gibbs phase rule, the chemical potentials of Li in the two-phase region are fixed (independent of $x$), so $\mu_{\text{Li}}^{\text{cath}}(x_c)$ is constant across $0 < x_c < 1$, and so is $V_{\text{cell}}$. The observed profile is therefore a flat plateau at 3.45 V vs Li/Li+ from $x_c \approx 0.05$ to $x_c \approx 0.95$, with steep transitions at the two ends. The plateau is desirable because every cell in a series-connected pack delivers the same voltage across most of the discharge, simplifying cell-balancing electronics and avoiding the under-charge / over-discharge of individual cells that occurs with sloping profiles. The disadvantage for fast charging is that the LiFePO4/FePO4 phase boundary must migrate through the particle, and the migration rate is limited by Li+ diffusion through the surface shell; this is the kinetic origin of the rate limitation that Kang and Ceder 2009 overcame through nanoscale particle sizing and carbon coating.

</details>

</aside>

## Advanced results [Master]

**Theorem 1 (Whittingham 1976).** Whittingham at Exxon Research constructed the first rechargeable lithium battery using a TiS2 cathode with Li+ intercalating between the TiS2 layers and a lithium-metal anode [ref: TODO_REF Whittingham1976]. The cell operated at approximately 2 V and cycled hundreds of times. The choice of TiS2 was motivated by its empty van der Waals gallery, which could accept guest Li+ without structural rearrangement; the cell discharge reaction is $x\text{Li} + \text{TiS}_2 \to \text{Li}_x \text{TiS}_2$ for $0 \leq x \leq 1$. Exxon commercialised the design as a coin-cell product line in the late 1970s, but the lithium-metal anode formed dendrites on cycling, short-circuiting and occasionally igniting. The TiS2 cell established the intercalation-cathode paradigm that all subsequent lithium batteries would refine.

**Theorem 2 (Goodenough 1980).** Mizushima, Jones, Wiseman, and Goodenough at the Inorganic Chemistry Laboratory, Oxford, demonstrated that $\text{Li}_x \text{CoO}_2$ with the layered CdI2-related structure is a high-voltage intercalation cathode, enabling cells with open-circuit voltage near 4 V versus lithium metal [ref: TODO_REF MizushimaGoodenough1980]. The result was reported in Materials Research Bulletin 15:783 (1980). The Co3+/Co4+ redox level lies 3.9-4.0 eV below the Li/Li+ Fermi level because the Co 3d levels sit deep within the wide O 2p valence band of the CoO2 sheet; this is the foundational reason LiCoO2 was the first cathode to break the 3 V barrier that the TiS2 generation could not cross.

**Theorem 3 (Yoshino 1985).** Yoshino at Asahi Kasei combined Goodenough's LiCoO2 cathode with a carbon anode (polyacetylene in 1981, then graphite in 1985) containing no metallic lithium, producing the first practical rechargeable C/LiCoO2 cell [ref: TODO_REF Yoshino2012]. The carbon anode carries Li+ as an intercalation compound ($\text{LiC}_6$ for graphite), not as a plated metal; this eliminated the dendrite-short-circuit failure mode of Whittingham's TiS2/Li-metal design. Sony licensed the Asahi Kasei patent and shipped the first commercial 18650 cylindrical Li-ion cell in 1991 at approximately 80 Wh/kg.

**Theorem 4 (Peled 1979 — the solid electrolyte interphase).** The carbon anode operates at approximately 0.1 V vs Li/Li+, far outside the electrochemical stability window of any organic solvent (which decomposes above ~1 V vs Li/Li+ in reduction). Peled showed that the decomposition products form a passivating solid-electrolyte interphase (SEI) layer at the anode-electrolyte interface, which is electronically insulating but ionically conductive [ref: TODO_REF Peled1979]. The SEI arrests further decomposition, kinetically stabilising the anode. SEI growth nonetheless consumes cyclable lithium inventory on every cycle and is the dominant contributor to long-term capacity fade. SEI thickness is typically tens of nanometres after formation cycling.

**Theorem 5 (Padhi-Nanjundaswamy-Goodenough 1997 — LiFePO4).** Padhi, Nanjundaswamy, and Goodenough at the University of Texas introduced $\text{LiFePO}_4$ (olivine-structured lithium iron phosphate) as a cathode material [ref: TODO_REF Padhi1997]. The open-circuit voltage is 3.45 V vs Li/Li+, slightly below LiCoO2, but the material is thermally stable (no oxygen release below 300 C), uses abundant iron instead of scarce cobalt, and is therefore substantially safer. The olivine lattice strongly binds phosphate ($\text{PO}_4$) tetrahedra to FeO6 octahedra, inhibiting oxygen loss even under abuse. Initial rate capability was limited by the two-phase $\text{LiFePO}_4$ / $\text{FePO}_4$ interface; Kang and Ceder (Nature 2009) overcame this through controlled carbon coating and particle-size reduction, achieving full charge in tens of seconds.

**Theorem 6 (thermal runaway).** If the cell temperature exceeds approximately 80 C the SEI decomposes exothermically; above 120 C the cathode releases oxygen; above 200 C the electrolyte decomposes exothermically. These reactions are self-accelerating, producing thermal runaway. The total exothermic energy released in runaway exceeds the cell's stored electrical energy by a factor of two to five. Modern cells are engineered with shutdown separators (polymer melting at 130 C to block ion transport), positive-temperature-coefficient current-limiting devices, and venting mechanisms. The NMC and NCA chemistries used in long-range electric vehicles manage runaway via liquid-cooled pack designs; LFP is intrinsically more resistant because the strong P-O bond in the phosphate raises the oxygen-release threshold.

**Theorem 7 (capacity fade and dendrites).** Capacity fade arises from (i) SEI thickening, which consumes cyclable lithium inventory; (ii) cathode particle fracture due to anisotropic volume change on cycling (~7% in NMC, ~300% in silicon); (iii) dissolution of transition metals (particularly Mn2+ from LMO) into the electrolyte and migration to the anode; and (iv) lithium plating on the anode at high charge rates or low temperatures, which forms dendrites that can pierce the separator and short the cell. Modern cells mitigate (i)-(iv) through electrolyte additives (vinylene carbonate, fluoroethylene carbonate), single-crystal cathode morphologies, and rate-aware charging algorithms that detect the onset of plating.

**Theorem 8 (beyond Li-ion).** Several post-Li-ion chemistries are under active development. **Solid-state cells** replace the flammable organic electrolyte with a ceramic such as $\text{Li}_7 \text{La}_3 \text{Zr}_2 \text{O}_{12}$ (the LLZO garnet) or a sulfide glass, enabling a lithium-metal anode and raising energy density to roughly 400 Wh/kg while eliminating flammability. **Lithium-sulfur** (Li-S) cells use a sulfur cathode ($\text{S}_8 + 16\text{Li} \to 8\text{Li}_2 \text{S}$) with theoretical specific energy 2600 Wh/kg, but suffer from polysulfide shuttling and sulfur's insulating character. **Lithium-air** (Li-O2) cells oxidise lithium metal with atmospheric oxygen at a theoretical 11,000 Wh/kg, but the cathode reaction product ($\text{Li}_2 \text{O}_2$) passivates the electrode. **Sodium-ion** cells replace Li+ with Na+ (abundant, cheap, heavier) using hard-carbon anodes and Prussian-blue cathodes, trading lower energy density (~150 Wh/kg) for cost.
